Repository: InfoSage05/BTP

# Critical Heat Flux (CHF) prediction benchmark

This BTP repository studies machine-learning prediction of critical heat flux (CHF) from the 2006 Groeneveld CHF Look-Up Table (LUT), with emphasis on honest pressure-range extrapolation rather than only random-split accuracy.

## Current scope and status

This is currently a **LUT-based benchmark and reproducibility audit**. It is not yet the engineered-surface CHF study described in `docs/manuscript/paper_outline.docx`: this repository has no surface roughness, wettability, contact angle, CHF-detection criteria, or leave-one-surface-out surface validation. That scope must be confirmed with the advisor before publication claims are finalized.

The strongest defensible contribution is the leakage-aware, multi-seed audit showing how single-seed selection and test-set tuning can mislead CHF extrapolation claims.

## Data and physical problem

CHF is the heat-flux threshold where nucleate boiling transitions to a vapor-blanketed regime, potentially causing a sharp wall-temperature increase. Inputs are `P` (pressure, kPa, 100–21,000), `G` (mass flux, kg m⁻² s⁻¹, 0–8,000), and `X` (thermodynamic quality, −0.50–1.00). The target `CHF` is in kW m⁻².

The LUT has `24 × 21 × 23 = 11,592` grid rows, with no duplicates or nulls. Exactly 504 rows have `CHF == 0`, all at `X == 1.0`; these all-steam placeholders are excluded, leaving **11,088 usable rows**. Non-zero CHF spans 15–44,338 kW m⁻², so raw-target and `log(CHF)` variants are compared and metrics are computed on the raw CHF scale.

Canonical data: `data/chf_long_clean.csv`.

# External data index

Everything in this folder is candidate data for the engineered-surface / multi-source phase described in `docs/manuscript/paper_outline.docx`. Two kinds of file live here and it matters which is which:

- **Point-level data** — real rows you can train/test/validate on.
- **Source-list summaries** — a list of *where* more data could come from (paper name, sample size, parameter ranges), with no actual data points. These are menus, not meals; do not mistake a large row count in one of these for usable data.

| File | Kind | Rows | What it actually is | Status |
|---|---|---|---|---|
| `helical_coil_r123_appendixCD.csv` | Point-level | 257 | Full R123 helical-coil dataset (140 low-pressure + 117 high-pressure) | **Duplicate of existing extraction.** Verified row-for-row identical to `results/plan2/external_pdf_data.csv` tables `D.3`/`D.4` (same source: `Hardik_Prabhu_2018_CHF_helical_coils_R123_IJTS.pdf`, appendix C/D). Kept here as an independent manual cross-check of the pipeline's PDF-parsing output — **not** consumed by `scripts/plan2_pipeline.py`, which parses the source PDF directly. If you need this data, use `results/plan2/external_pdf_data.csv` (the reproducible, pipeline-generated version); treat this CSV as a verification artifact only. |
| `pinfin_chf_water_fc72.csv` | Point-level | 190 | Pin-fin pool-boiling surfaces: fin shape/width/height/spacing, coverage, porosity, roughness factor, surface material, fluid (water or FC-72) → CHF | **The only genuine engineered-surface dataset in this repository.** Real per-surface features (roughness factor, porosity, material) matching what the advisor's outline asks for — but a different physical configuration (pool boiling on lab-fabricated micro-surfaces) than the flow-boiling tube LUT, so it can't be merged into the same model without separate justification. Candidate seed data for a surface-characteristic sub-study. |
| `nureg_km0011_table4-1_SAMPLE_ONLY.csv` | Point-level | 22 | One source (Lowdermilk 1958) manually transcribed from the NUREG/KM-0011 report (`docs/references/ML19029B306.pdf`) | Real but tiny — filename says `SAMPLE_ONLY` deliberately. This is *not* the ~25,000-point NRC/OECD-NEA database; see the note below on why that full database isn't a simple download. |
| `nureg_km0011_table4-2_source_dataset_ranges.csv` | Source-list summary | 73 | Every historical experiment (Lowdermilk, Bergles, Celata, Tong, Mudawar, etc.) that makes up the full NUREG/KM-0011 compilation, with size and parameter range only | **No point data.** Use this as a target list: the largest named sources (Zenkevich et al. 1974 = 823 pts, Kureta 1997 = 913 pts, Hewitt et al. 1965 = 442 pts, Alessandrini 1963 = 753 pts) are the highest-value candidates for manual transcription from `ML19029B306.pdf` if more real data is needed. |
| `narrowchannel_chf_ml2025_source_summary.csv` | Source-list summary | 5 | Sources behind `Critical heat flux prediction through machine learning model for narrow.pdf` | No point data — same caveat as above. |
| `supercritical_co2_source_summary_luo2020.csv` | Source-list summary | 14 | Sources behind the supercritical-CO2 CHF-analogue reference | No point data. Also note: supercritical heat-transfer deterioration is a related but distinct phenomenon from subcritical CHF/dryout — don't merge without checking whether the underlying physics is comparable. |

File: data/raw/external/serrao2025_atf_surface_chf_source_summary.csv
external_layers,dimensional_feature_mm,avg_roughness_range_um,static_contact_angle_range_deg,surface_orientation_deg,CHF_range_kW_m2,reference
"Bare Zirlo, Bare SS304, Cr-coated Zirlo, FeCrAl-coated Zirlo",7.968,0.067-0.12,64-89,0,571-709,Jo et al. 2019
"Bare Zirlo, Cr-coated Zirlo, FeCrAl-coated Zirlo, SiC",7.968,0.07-5.72,33-107,0,454-931,Yeom et al. 2020
"Bare FeCrAl C26M/B126Y/B136Y, Bare Zircaloy-4, Bare Zirlo, Bare Zr705, Bare Inconel 400/600/625, Bare SS304/316/321/347, Bare Titanium-2/9, Oxidized samples",1.476-1.484,1.55-25.21,54-82,0,381-922,He et al. 2022
"Cr/Al2O3/ITO/CuO/ZnO/SiO2-coated sapphire",4,0.01-0.31,0-85,0,980-2220,Zhang et al. 2023
"Bare SS304L, Cr-coated samples, Oxidized samples",4,0.093-0.107,0-81,0,705-1041,Kim et al. 2019
"Bare Fe13Cr4Al, Bare Zircaloy-4, Fe13Cr4Al PWR, Fe13Cr4Al BWR-NWC",3.968,0.32-0.61,68-75,0,784-1089,"Ali et al. 2018 (cross-check: matches this repo's own ali2018_fecral_atf_pool_boiling_chf.csv, 784.1-1088.7 kW/m2)"
"800/60 grit polished SS316L, Fe20Cr5Al-coated samples, Cr-coated samples",11.916,0.02-0.18,0-68,90,715-947,Son et al. 2019
"Zircaloy-4, SiC",1.492-1.6,0.088-0.107,85-93,0,635-1037,Seo et al. 2015
"Bare Zircaloy-4, Bare SS, SiC-coated samples, Cr-coated samples",6,0.021-0.028,19-81,0,660-1223,Kam et al. 2015
"Bare FeCrAl C26M/B126Y/B136Y, Bare Zircaloy-4, Bare Zirlo, Bare Zr705, Oxidized samples",11.811-11.874,2.12-6.84,64-82,90,608-1062,He and Chen 2023
"Bare Zircaloy-4, Cr-coated samples, Irradiated samples, Polished samples",3.968,0.12-0.66,68-83,0,677-791,Ali et al. 2020
"Bare Zircaloy-4, ZrSi2-coated Zr-4, Oxidized samples",8,0.154-0.207,0-65,0,804-1004,Cheol Lee et al. 2019
"Bare Zircaloy-2, Polished samples",3.051,1.8-4.4,41-59,0,860-1350,Fong et al. 2003
"Bare Zircaloy-4, Oxidized samples",4,0.05-0.32,0-49,0,1004-1924,Ahn et al. 2010

File: data/raw/external/son2020_cr_cral_surface_roughness_dryout_kinetics.csv
sample_id,structure_group,Ra_um,rn_nanoscale_area_ratio,apparent_contact_angle_deg,dry_area_expansion_rate_mm2_ms,calculated_dry_area_mm2
B-G800,microstructure,0.111,1.0,63,0.944,5.00
B-G600,microstructure,0.146,1.0,65,0.574,3.04
B-G400,microstructure,0.242,1.0,70,0.537,2.85
B-G320,microstructure,0.272,1.0,67,0.543,2.88
Cr-M-T25,nanostructure,0.038,1.40,0,0.855,4.53
Cr-M-T150,nanostructure,0.038,1.24,0,0.944,5.27
Cr-M-T300,nanostructure,0.038,1.16,0,0.653,3.46
Cr-M-T600,nanostructure,0.038,1.24,0,0.796,4.22
Cr-G800-T25,nano_microstructure,0.123,1.40,0,0.457,2.42
Cr-G800-T150,nano_microstructure,0.090,1.24,0,0.519,2.76
Cr-G800-T300,nano_microstructure,0.116,1.16,0,0.522,2.77
Cr-G800-T600,nano_microstructure,0.115,1.24,0,0.517,2.74
Cr-G600-T150,nano_microstructure,0.183,1.24,0,0.437,2.32
Cr-G400-T150,nano_microstructure,0.213,1.24,0,0.393,2.08
Cr-G320-T150,nano_microstructure,0.258,1.24,0,0.423,2.24
CrAl-G800-T250,nano_microstructure,0.539,1.17,0,0.208,1.11
