Repository: InfoSage05/BTP

# Critical Heat Flux (CHF) prediction benchmark

This BTP repository studies machine-learning prediction of critical heat flux (CHF) from the 2006 Groeneveld CHF Look-Up Table (LUT), with emphasis on honest pressure-range extrapolation rather than only random-split accuracy.

## Current scope and status

This is currently a **LUT-based benchmark and reproducibility audit**. It is not yet the engineered-surface CHF study described in `docs/manuscript/paper_outline.docx`: this repository has no surface roughness, wettability, contact angle, CHF-detection criteria, or leave-one-surface-out surface validation. That scope must be confirmed with the advisor before publication claims are finalized.

The strongest defensible contribution is the leakage-aware, multi-seed audit showing how single-seed selection and test-set tuning can mislead CHF extrapolation claims.

## Data and physical problem

CHF is the heat-flux threshold where nucleate boiling transitions to a vapor-blanketed regime, potentially causing a sharp wall-temperature increase. Inputs are `P` (pressure, kPa, 100–21,000), `G` (mass flux, kg m⁻² s⁻¹, 0–8,000), and `X` (thermodynamic quality, −0.50–1.00). The target `CHF` is in kW m⁻².

The LUT has `24 × 21 × 23 = 11,592` grid rows, with no duplicates or nulls. Exactly 504 rows have `CHF == 0`, all at `X == 1.0`; these all-steam placeholders are excluded, leaving **11,088 usable rows**. Non-zero CHF spans 15–44,338 kW m⁻², so raw-target and `log(CHF)` variants are compared and metrics are computed on the raw CHF scale.

Canonical data: `data/chf_long_clean.csv`. Regenerate it with `scripts/prepare_data.py`; `data/chf_long_with_gridbase.csv` is derived data.

## Validation protocol

1. **Split A:** random 80/20 interpolation test, repeated for seeds 0–4 and reported as mean ± standard deviation. It is optimistic because nearby grid points remain in training.
2. **Split B:** interior pressure holdout with training pressure levels on both sides. The earlier bug that selected the topmost pressure level was corrected.
3. **Split C:** train on `P <= 16,000 kPa`, test on 17,000–21,000 kPa (2,310 rows). This is the primary honest extrapolation test.

## Verified Split-C results

| Approach | Deterministic? | R² | MAPE | Meaning |
|---|---:|---:|---:|---|
| Grid interpolation, raw | Yes | **0.8415** | 20.8% | strongest reliable table baseline |
| Grid interpolation, log | Yes | 0.8040 | 26.7% | deterministic alternative |
| Degree-2 Ridge, log | Yes | **0.7547** | 35.8% | strongest reliable trained ML baseline |
| MLP, log | No | 0.6277 ± 0.072 | 40.0% | more stable neural baseline |
| MLP, raw | No | 0.4412 ± 0.246 | 70.5% | highly seed-sensitive |
| Tree ensembles | Effectively | ≈0.43 | ≈42% | structural extrapolation collapse |

In-domain Split A/B results are generally above `R²=0.97` for flexible models, but that indicates interpolation—not safe out-of-domain use. The favorable pressure-gated `R²=0.855` result was retracted after multi-seed verification and must not be presented as representative.

# data/raw/fine_tuning/

**Stage 2: real, distinct-domain datasets — fine-tune here.**

Every file here is genuinely tabulated/measured data (not digitized), but
each one differs from the pretraining core in fluid, geometry, or heating
regime — exactly what transfer-learning fine-tuning is for. Size varies a
lot (55 to 1,865 rows); that's fine, homogeneity with the core is what
would have excluded a file from this folder, not row count.

| File | Rows | What makes it a distinct domain |
|---|---|---|
| `hardik2016_helical_coils_r123_lowpressure_chf.csv` | 156 | R123 fluid, helical coil geometry. From Hardik & Prabhu, Appl. Thermal Eng. 112 (2017) 1223-1239; row count verified exactly against the paper's own per-coil totals. |
| `hardik2017_straight_tubes_r123_chf.csv` | 55 | R123 fluid, straight tubes, different pressure/geometry range than the core. From Hardik, Kumar & Prabhu, IJHMT 113 (2017) 466-481; verified against the paper's stated total. |
| `helical_coil_r123_appendixCD.csv` (+ source PDF) | 257 | R123 fluid, helical coil — same fluid/geometry family as the two Hardik sets above. |
| `pinfin_chf_water_fc72.csv` | 175 | Different fluid (FC-72) *and* different geometry (pin-fin surfaces); only dataset with surface-condition features. |
| `kaeri_tr1665_uniform_chf.csv` (+ `.xml`) | 651 | Water/tubes, but a distinct test campaign — uniform heating. |
| `kaeri_tr1665_nonuniform_chf.csv` (+ `.xml`) | 888 | Water/tubes, but non-uniform axial heating profile — a physical regime the core LUT doesn't cover. |
| `zhao2020_chf_flowboiling_tubes.csv` | 1,865 | Multi-source tube compilation, not a single homogeneous campaign like the pretraining core. |

Use these to fine-tune (or evaluate transfer learning) after pretraining
on `data/raw/pretraining/`, one target domain at a time.

File: data/raw/fine_tuning/ahn2010_zircaloy4_anodized_pool_boiling_chf.csv
anodization_time_s,static_contact_angle_deg,roughness_Ra_um,liquid_spreading,ONB_temp_C,CHF_kW_m2,material,surface_treatment,pressure,surface_orientation_deg,fluid
600,0,0.32,Large,121,1924,Zircaloy-4,anodized_nanotube,atmospheric,0,water
600,0,0.31,Large,123,1770,Zircaloy-4,anodized_nanotube,atmospheric,0,water
300,2.1,0.07,Small,134,1406,Zircaloy-4,anodized_nanotube,atmospheric,0,water
180,3.2,0.05,Small,130,1669,Zircaloy-4,anodized_nanotube,atmospheric,0,water
60,9.1,0.15,Small,132,1352,Zircaloy-4,anodized_nanotube,atmospheric,0,water
45,14.6,0.11,None,121,1167,Zircaloy-4,anodized_nanotube,atmospheric,0,water
30,15.6,0.13,None,121,1148,Zircaloy-4,anodized_nanotube,atmospheric,0,water
15,25.7,0.16,None,123,1240,Zircaloy-4,anodized_nanotube,atmospheric,0,water
15,29.4,0.15,None,122,1272,Zircaloy-4,anodized_nanotube,atmospheric,0,water
,49.3,0.15,None,121,1004,Zircaloy-4,bare_polished_1200grit,atmospheric,0,water

File: data/raw/fine_tuning/he2022_horizontal_tube_pool_boiling_chf.csv
material,surface_morphology,OD_mm,WT_mm,roughness_Ra_um,static_contact_angle_deg,receding_contact_angle_deg,advancing_contact_angle_deg,CHF_kW_m2,CHF_uncertainty_kW_m2,pressure_kPa,sat_temp_C,surface_orientation_deg,heated_length_mm,geometry,fluid,notes
Zircaloy 4,As-Received,9.525,0.508,5.11,65.71,49.3,83.4,567.3,17.25,84,94.5,0,50.8,horizontal_tube,water,
Zircaloy 4,Sandblasted Grit180,9.525,0.508,23.62,65.71,49.3,83.4,607.89,18.48,84,94.5,0,50.8,horizontal_tube,water,
Zirlo,As-Received,9.475,0.486,3.76,63.87,48.34,84.83,419.32,14.34,84,94.5,0,50.8,horizontal_tube,water,
Zirlo,Post-CHF Oxidized,9.475,0.486,,,,,549.48,18.79,84,94.5,0,50.8,horizontal_tube,water,surface characterized post-CHF oxidation - Ra/contact angle from Tables 3-4 do NOT apply to this row
Zr 705,As-Received,9.5,0.65,4.15,57.11,40.62,85.73,417.41,16.78,84,94.5,0,50.8,horizontal_tube,water,
Zr 705,Post-CHF Oxidized,9.5,0.65,,,,,521.41,20.96,84,94.5,0,50.8,horizontal_tube,water,surface characterized post-CHF oxidation - Ra/contact angle from Tables 3-4 do NOT apply to this row
FeCrAl-C26M,As-Received,9.474,0.353,2.12,66.53,54.26,94.88,648.25,13.16,84,94.5,0,50.8,horizontal_tube,water,
FeCrAl-C26M,Post-CHF Oxidized,9.474,0.353,,,,,858.2,17.42,84,94.5,0,50.8,horizontal_tube,water,surface characterized post-CHF oxidation - Ra/contact angle from Tables 3-4 do NOT apply to this row
FeCrAl-B126Y,As-Received,9.487,0.386,4.86,74.86,63.45,97.78,420.55,8.54,84,94.5,0,50.8,horizontal_tube,water,
FeCrAl-B126Y,Post-CHF Oxidized,9.487,0.386,,,,,499.21,10.13,84,94.5,0,50.8,horizontal_tube,water,surface characterized post-CHF oxidation - Ra/contact angle from Tables 3-4 do NOT apply to this row
FeCrAl-B136Y,As-Received,9.499,0.374,6.84,81.84,67.28,104.79,380.96,7.73,84,94.5,0,50.8,horizontal_tube,water,
FeCrAl-B136Y,Post-CHF Oxidized,9.499,0.374,,,,,549.5,11.15,84,94.5,0,50.8,horizontal_tube,water,surface characterized post-CHF oxidation - Ra/contact angle from Tables 3-4 do NOT apply to this row
Titanium-2,Sandblasted Grit180,9.525,0.889,25.21,54.12,40.36,72.11,748.52,37.58,84,94.5,0,50.8,horizontal_tube,water,
Titanium-9,As-Received,9.525,0.508,6.55,59.56,47.41,73.59,398.18,19.99,84,94.5,0,50.8,horizontal_tube,water,
Titanium-9,Post-CHF Oxidized,9.525,0.508,,,,,611.71,30.71,84,94.5,0,50.8,horizontal_tube,water,surface characterized post-CHF oxidation - Ra/contact angle from Tables 3-4 do NOT apply to this row
Inconel 400,Sandblasted Grit180,9.525,0.508,19.29,67.92,55.7,98.49,763.86,15.43,84,94.5,0,50.8,horizontal_tube,water,
Inconel 400,Sandblasted Grit180,9.525,0.889,19.29,67.92,55.7,98.49,645.24,16.91,84,94.5,0,50.8,horizontal_tube,water,
Inconel 625,As-Received,9.525,0.508,2.64,62.14,50.16,88.23,588.62,11.89,84,94.5,0,50.8,horizontal_tube,water,
Inconel 600,As-Received,9.525,0.508,1.55,65.54,55.69,93.23,646.04,13.05,84,94.5,0,50.8,horizontal_tube,water,
Inconel 600,As-Received,9.525,0.7112,1.55,65.54,55.69,93.23,452.23,9.14,84,94.5,0,50.8,horizontal_tube,water,
Inconel 600,As-Received,9.525,0.889,1.55,65.54,55.69,93.23,419.32,10.99,84,94.5,0,50.8,horizontal_tube,water,
Inconel 600,Post-CHF Oxidized,9.525,0.889,,,,,571.49,14.97,84,94.5,0,50.8,horizontal_tube,water,surface characterized post-CHF oxidation - Ra/contact angle from Tables 3-4 do NOT apply to this row
SS 304,As-Received,9.525,0.254,4.77,70.77,63.36,87.16,564.96,11.41,84,94.5,0,50.8,horizontal_tube,water,
SS 304,Post-CHF Oxidized,9.525,0.254,,,,,723.66,14.62,84,94.5,0,50.8,horizontal_tube,water,surface characterized post-CHF oxidation - Ra/contact angle from Tables 3-4 do NOT apply to this row
SS 304,As-Received,9.525,0.381,4.77,70.77,63.36,87.16,441.38,8.92,84,94.5,0,50.8,horizontal_tube,water,
SS 304,Post-CHF Oxidized,9.525,0.381,,,,,922.25,18.63,84,94.5,0,50.8,horizontal_tube,water,surface characterized post-CHF oxidation - Ra/contact angle from Tables 3-4 do NOT apply to this row
SS 304,As-Received,9.525,0.508,4.77,70.77,63.36,87.16,559.27,11.3,84,94.5,0,50.8,horizontal_tube,water,
SS 304,Post-CHF Oxidized,9.525,0.508,,,,,620.43,12.53,84,94.5,0,50.8,horizontal_tube,water,surface characterized post-CHF oxidation - Ra/contact angle from Tables 3-4 do NOT apply to this row
SS 304,As-Received,9.525,0.7112,4.77,70.77,63.36,87.16,525.82,10.62,84,94.5,0,50.8,horizontal_tube,water,
SS 304,As-Received,9.525,0.889,4.77,70.77,63.36,87.16,519.5,10.5,84,94.5,0,50.8,horizontal_tube,water,
SS 316,As-Received,9.525,0.254,5.97,73.7,65.34,91.35,551.94,11.5,84,94.5,0,50.8,horizontal_tube,water,
SS 316,As-Received,9.525,0.381,5.97,73.7,65.34,91.35,518.93,10.48,84,94.5,0,50.8,horizontal_tube,water,
SS 316,As-Received,9.525,0.508,5.97,73.7,65.34,91.35,485.51,9.82,84,94.5,0,50.8,horizontal_tube,water,
SS 316,Post-CHF Oxidized,9.525,0.508,,,,,673.27,13.6,84,94.5,0,50.8,horizontal_tube,water,surface characterized post-CHF oxidation - Ra/contact angle from Tables 3-4 do NOT apply to this row
SS 316,As-Received,9.525,0.7112,5.97,73.7,65.34,91.35,460.54,9.3,84,94.5,0,50.8,horizontal_tube,water,
SS 316,As-Received,9.525,0.889,5.97,73.7,65.34,91.35,427.9,8.64,84,94.5,0,50.8,horizontal_tube,water,
SS 321,As-Received,9.525,0.508,5.62,77.62,68.56,92.09,556.65,11.24,84,94.5,0,50.8,horizontal_tube,water,
SS 321,Post-CHF Oxidized,9.525,0.508,,,,,751.47,15.18,84,94.5,0,50.8,horizontal_tube,water,surface characterized post-CHF oxidation - Ra/contact angle from Tables 3-4 do NOT apply to this row
SS 347,As-Received,9.525,0.508,4.72,72.14,64.21,89.75,434.63,8.78,84,94.5,0,50.8,horizontal_tube,water,
SS 347,Post-CHF Oxidized,9.525,0.508,,,,,564.03,11.39,84,94.5,0,50.8,horizontal_tube,water,surface characterized post-CHF oxidation - Ra/contact angle from Tables 3-4 do NOT apply to this row
