Repository: InfoSage05/BTP

# Critical Heat Flux (CHF) prediction benchmark

This BTP repository studies machine-learning prediction of critical heat flux (CHF) from the 2006 Groeneveld CHF Look-Up Table (LUT), with emphasis on honest pressure-range extrapolation rather than only random-split accuracy.

## Current scope and status

This is currently a **LUT-based benchmark and reproducibility audit**. It is not yet the engineered-surface CHF study described in `docs/manuscript/paper_outline.docx`: this repository has no surface roughness, wettability, contact angle, CHF-detection criteria, or leave-one-surface-out surface validation. That scope must be confirmed with the advisor before publication claims are finalized.

The strongest defensible contribution is the leakage-aware, multi-seed audit showing how single-seed selection and test-set tuning can mislead CHF extrapolation claims.

## Data and physical problem

CHF is the heat-flux threshold where nucleate boiling transitions to a vapor-blanketed regime, potentially causing a sharp wall-temperature increase. Inputs are `P` (pressure, kPa, 100–21,000), `G` (mass flux, kg m⁻² s⁻¹, 0–8,000), and `X` (thermodynamic quality, −0.50–1.00). The target `CHF` is in kW m⁻².

The LUT has `24 × 21 × 23 = 11,592` grid rows, with no duplicates or nulls. Exactly 504 rows have `CHF == 0`, all at `X == 1.0`; these all-steam placeholders are excluded, leaving **11,088 usable rows**. Non-zero CHF spans 15–44,338 kW m⁻², so raw-target and `log(CHF)` variants are compared and metrics are computed on the raw CHF scale.

Canonical data: `data/chf_long_clean.csv`. Regenerate it with `scripts/prepare_data.py`; `data/chf_long_with_gridbase.csv` is derived data.

## Validation protocol

1. **Split A:** random 80/20 interpolation test, repeated for seeds 0–4 and reported as mean ± standard deviation. It is optimistic because nearby grid points remain in training.
2. **Split B:** interior pressure holdout with training pressure levels on both sides. The earlier bug that selected the topmost pressure level was corrected.
3. **Split C:** train on `P <= 16,000 kPa`, test on 17,000–21,000 kPa (2,310 rows). This is the primary honest extrapolation test.

The grid interpolator is not meaningfully scored on random Split A because removed nodes create holes; on Split C its linear extrapolation is a valid deterministic baseline.

## Verified Split-C results

| Approach | Deterministic? | R² | MAPE | Meaning |
|---|---:|---:|---:|---|
| Grid interpolation, raw | Yes | **0.8415** | 20.8% | strongest reliable table baseline |
| Grid interpolation, log | Yes | 0.8040 | 26.7% | deterministic alternative |
| Degree-2 Ridge, log | Yes | **0.7547** | 35.8% | strongest reliable trained ML baseline |
| MLP, log | No | 0.6277 ± 0.072 | 40.0% | more stable neural baseline |
| MLP, raw | No | 0.4412 ± 0.246 | 70.5% | highly seed-sensitive |
| Tree ensembles | Effectively | ≈0.43 | ≈42% | structural extrapolation collapse |

In-domain Split A/B results are generally above `R²=0.97` for flexible models, but that indicates interpolation—not safe out-of-domain use. The favorable pressure-gated `R²=0.855` result was retracted after multi-seed verification and must not be presented as representative.

## Physics-informed and hybrid work

Implemented extensions include physics-basis Ridge features, Biasi/Zuber residual learning, a PyTorch collocation network with quality-monotonicity and Zuber pressure-trend penalties, a pressure-gated mixture of experts, and Tier-1/Tier-2/Tier-2b proxy-band searches.

Biasi and Zuber implementations were sanity-checked and corrected: Biasi uses the dimensional constants and correct branch combination; Zuber uses CoolProp/IAPWS properties; the dispatcher uses Zuber at `G=0` and Biasi for `G>0`. Collocation training uses scaled coordinates and caches the Zuber derivative-sign lookup.

Negative results are important. Near-critical logarithmic features can explode during extrapolation, and residual corrections can fail when correlation error changes shape outside the training range. `results/pinn/tier2b_summary.json` reports raw `R²=0.8474`, but the best penalty weights are `lam_mono=0` and `lam_zuber=0`; this is not evidence that active physics constraints improve performance.

## Open blockers before publication

See the [CHF Extrapolation Audit](https://claude.ai/code/artifact/cb561999-76c3-4558-9d25-8d928b40490c) (published artifact — the up-to-date version; the file that used to be checked in here was a stale local browser snapshot and has been removed) and [docs/SENIOR_REVIEW.md](docs/SENIOR_REVIEW.md).

- Re-run physics-informed selection only with a training-only proxy validation band; evaluate Split C once at the end.
- Retire the earlier test-selected PINN headline `R²=0.8123` everywhere.
- Run bootstrap/statistical comparisons against the grid baseline and freeze one canonical results table.
- Verify or remove provisional literature citations and metrics.

File: share/03_pool_boiling_engineered_surfaces/per_paper/seo2015_zircaloy_sic_cladding_chf.csv
material,roughness_Ra_nm,roughness_Ra_um,static_contact_angle_deg,CHF_kW_m2,CHF_n_tests,pressure,surface_orientation_deg,fluid,notes
Zircaloy-4,88,0.088,85,635,5,atmospheric,0,water,"Table 2 average of 5 tests (517/650/648/753/607); paper also quotes 665 as max-heat-flux average"
SiC,107,0.107,93,1037,4,atmospheric,0,water,"average of reported SiC tests (1105/899/1108/1037)"

File: share/03_pool_boiling_engineered_surfaces/per_paper/zhang2023_boiling_crisis_sapphire_surfaces_chf.csv
surface_coating,substrate,static_contact_angle_deg,contact_angle_qualifier,roughness_Ra_um,CHF_kW_m2,pressure_MPa,surface_orientation_deg,heated_area_mm2,dimensional_feature,fluid,notes
Chromium,sapphire,29,approximate_from_Fig5h,,980,0.1012,0,100,4,water,"lowest CHF of the set; matches lower bound of Serrao 2025 Table 2.3 range (980) exactly"
Alumina,sapphire,10,approximate_from_Fig5h,,1710,0.1012,0,100,4,water,""
ITO,sapphire,85,approximate_from_Fig5h,,1180,0.1012,0,100,4,water,"matches upper bound of Serrao 2025 Table 2.3 contact-angle range (85) exactly"
ZnO nanowires,sapphire,0,superhydrophilic,,1470,0.1012,0,100,4,water,""
CuO nanoleaves,sapphire,0,superhydrophilic,,1920,0.1012,0,100,4,water,""
SiO2 nanoparticles,sapphire,0,superhydrophilic,,2220,0.1012,0,100,4,water,"highest CHF of the set; matches upper bound of Serrao 2025 Table 2.3 range (2220) exactly"
